Repository: wubobin/06-SZLAB-01

本部分涉及的现有文件如下：

| 文件名 | 类型 | GitHub 链接 |
|---|---|---|
| `data_ionic_conductivity.json` | 数据文件 | https://github.com/wubobin/06-SZLAB-01/blob/main/1.2Ionic_ecw_test/ionic_cond_test_package/test/data_ionic_conductivity.json |
| `feature_ionic_matrix.csv` | 描述符数据文件 | https://github.com/wubobin/06-SZLAB-01/blob/main/1.2Ionic_ecw_test/ionic_cond_test_package/test/feature_ionic_matrix.csv |
| `top_configs.json` | 超参数配置文件 | https://github.com/wubobin/06-SZLAB-01/blob/main/1.2Ionic_ecw_test/ionic_cond_test_package/test/top_configs.json |
| `test_ionic_predict.py` | 测试脚本 | https://github.com/wubobin/06-SZLAB-01/blob/main/1.2Ionic_ecw_test/ionic_cond_test_package/test/test_ionic_predict.py |

**离子电导率关键影响因素识别测试**

对应 GitHub 目录：  
https://github.com/wubobin/06-SZLAB-01/tree/main/1.2Ionic_ecw_test/ionic_cond_test_package/test

本部分涉及的现有文件如下：

| 文件名 | 类型 | GitHub 链接 |
|---|---|---|
| `feature_ionic_matrix.csv` | 描述符数据文件 | https://github.com/wubobin/06-SZLAB-01/blob/main/1.2Ionic_ecw_test/ionic_cond_test_package/test/feature_ionic_matrix.csv |
| `run_ionic_shap.py` | 关键影响因素识别脚本 | https://github.com/wubobin/06-SZLAB-01/blob/main/1.2Ionic_ecw_test/ionic_cond_test_package/test/run_ionic_shap.py |

**电化学窗口关联模型测试**

对应 GitHub 目录：  
https://github.com/wubobin/06-SZLAB-01/tree/main/1.2Ionic_ecw_test/ecw_window_test_package/test

本部分涉及的现有文件或目录如下：

| 文件名/目录名 | 类型 | GitHub 链接 |
|---|---|---|

# 卤化物固态电解质离子电导率预测模型 — 测试包

> **服务器路径**：`/work/share/acitw40es7/ND_test/1.2Ionic_ecw_test/ionic_cond_test_package/`
> **环境名称**：`test_ionic`
> **验证指标**：测试集 R² = 0.8234，MAE = 0.2566 log₁₀(σ / mS·cm⁻¹)

---

## 目录结构

```
ionic_cond_test_package/
├── test/                                ← 测试（运行2个脚本即完成）
│   ├── data_ionic_conductivity.json     ← 171条实验记录
│   ├── feature_ionic_matrix.csv         ← record_id + 20描述符
│   ├── top_configs.json                 ← XGBoost最优超参数（9个）
│   ├── test_ionic_predict.py            ← 脚本1: 关联模型测试 + 预测散点图
│   └── run_ionic_shap.py                ← 脚本2: SHAP分析 + 特征重要性图
│
├── train/                               ← 训练过程完整记录
│   ├── data/
│   │   ├── cif/                         ← 171个CIF晶体结构文件
│   │   └── oxidation_state_default_map.json
│   ├── scripts/                         ← 训练脚本（描述符构建、超参数搜索等）
│   ├── reports/                         ← 模型报告与SHAP分析
│   └── figures/                         ← 训练过程可视化图
│
├── env/                                 ← 环境安装
│   ├── requirements.txt                 ← Python依赖列表
│   └── setup_env.sh                     ← 一键安装脚本
│
└── README.md                            ← 本文件
```

---

## 一、环境安装（一键）

```bash
cd /work/share/acitw40es7/ND_test/1.2Ionic_ecw_test/ionic_cond_test_package/env
bash setup_env.sh
```

安装完成后激活环境：
```bash
conda activate test_ionic
```

---

## 二、运行测试（两个脚本即完成全部测试 + 图片输出）

```bash
cd /work/share/acitw40es7/ND_test/1.2Ionic_ecw_test/ionic_cond_test_package/test

# 脚本1: 关联模型测试（训练 + 评估 + 散点图）
python test_ionic_predict.py

# 脚本2: SHAP关键影响因素分析（SHAP值计算 + 条形图）
python run_ionic_shap.py
```

### 运行后 test/ 目录产出

| 输出文件 | 说明 | 来源脚本 |
|---------|------|---------|
| `result_ionic.csv` | 测试集预测结果（record_id \| y_true \| y_pred） | test_ionic_predict.py |
| `result_ionic.json` | 测试集指标 {"test_r2": 0.8234, "test_mae": 0.2566} | test_ionic_predict.py |
| `ionic_rank.joblib` | 训练好的XGBoost模型权重 | test_ionic_predict.py |
| `ionic_prediction_result.png` | 预测值 vs 真实值散点图（Train+Test） | test_ionic_predict.py |
| `key_factors_ionic_ranking.csv` | 20个描述符SHAP重要性排序 | run_ionic_shap.py |
| `shap_feature_importance.png` | SHAP特征重要性水平条形图 | run_ionic_shap.py |

---

## 三、测试流程说明

### 3.1 关联模型测试 — `test_ionic_predict.py`

1. 读取 `data_ionic_conductivity.json` → 提取 record_id + log₁₀(σ) 目标值
2. 读取 `feature_ionic_matrix.csv` → 20个描述符
3. 按 record_id 合并 → 完整数据集（N=171）
4. 读取 `top_configs.json` → XGBoost最优超参数
5. 8:2 随机划分（random_state=55）→ 训练集136 + 测试集35
6. SimpleImputer(strategy='median') 填充缺失值
7. 训练 XGBRegressor → 保存 `ionic_rank.joblib`
8. 测试集评估 → 输出 `result_ionic.csv` + `result_ionic.json`
9. 绘制 Train/Test 散点图 → 输出 `ionic_prediction_result.png`

### 3.2 SHAP关键影响因素分析 — `run_ionic_shap.py`

1. 读取 `feature_ionic_matrix.csv` → 全部171条样本
2. 加载 `ionic_rank.joblib`（由脚本1生成）
3. SHAP TreeExplainer → 计算每个样本在每个描述符上的Shapley值
4. 计算 mean|SHAP|：mean_abs_shap_j = (1/N) × Σ|φ_{i,j}|
5. 按均值降序排列 → 输出 `key_factors_ionic_ranking.csv`
6. 绘制水平条形图 → 输出 `shap_feature_importance.png`

> **注意**：`run_ionic_shap.py` 依赖 `test_ionic_predict.py` 生成的 `ionic_rank.joblib`，必须先运行脚本1。

---

## 四、预期结果

| 测试项 | 预期值 |
|--------|--------|
| 测试集 R² | **0.8234** |
| 测试集 MAE | **0.2566** log₁₀(σ) |
| SHAP 第1位 | `LiPhi_Coupling` (0.1529) |
| SHAP 第2位 | `n_elements` (0.1262) |
| SHAP 第3位 | `LatticeC` (0.1159) |

---

### 5.1 实验数据 — `data_ionic_conductivity.json`

171条卤化物固态电解质实验记录，每条含：
- `record_id`：结构唯一编号
- `formula`：化学式
- `space_group`：空间群
- `ionic_conductivity_mS_cm`：实验离子电导率（mS/cm）
- `log10_ionic_conductivity`：电导率对数值

File: 1.2Ionic_ecw_test/ionic_cond_test_package/train/data/cif/216_A-low-cost-lithium-rich-zircon__s000.cif
# strict-generated from source JSON
data_216_A-low-cost-lithium-rich-zircon__s000
_symmetry_space_group_name_H-M   'P-3m1'
_symmetry_Int_Tables_number   164
_cell_length_a   10.96970000
_cell_length_b   10.96970000
_cell_length_c   5.93400000
_cell_angle_alpha   90.00000000
_cell_angle_beta   90.00000000
_cell_angle_gamma   120.00000000
_chemical_formula_structural   Li2ZrCl6
_chemical_formula_sum   'Li2ZrCl6'

loop_
 _space_group_symop_id
 _space_group_symop_operation_xyz
  1  '-x+y, -x, z'
  2  '-x+y, y, z'
  3  '-x, -x+y, -z'
  4  '-x, -y, -z'
  5  '-y, -x, z'
  6  '-y, x-y, z'
  7  'x, x-y, z'
  8  'x, y, z'
  9  'x-y, -y, -z'
  10  'x-y, x, -z'
  11  'y, -x+y, -z'
  12  'y, x, -z'

loop_
 _atom_site_label
 _atom_site_type_symbol
 _atom_site_symmetry_multiplicity
 _atom_site_Wyckoff_symbol
 _atom_site_fract_x
 _atom_site_fract_y
 _atom_site_fract_z
 _atom_site_occupancy
  Li0  Li  6  g  0.31061000  0.00000000  0.00000000  0.20800000
  Li1  Li  6  h  0.32121000  0.00000000  0.50000000  0.79200000
  Zr2  Zr  1  a  0.00000000  0.00000000  0.00000000  0.64900000
  Zr3  Zr  2  d  0.33333000  0.66667000  0.52682000  0.52500000
  Zr4  Zr  1  b  0.00000000  0.00000000  0.50000000  0.75600000
  Zr5  Zr  2  d  0.33333000  0.66667000  0.94205000  0.27300000
  Cl6  Cl  6  i  0.11154000  -0.11154000  0.74153000  1.00000000
  Cl7  Cl  6  i  0.22671000  -0.22671000  0.27190000  1.00000000
  Cl8  Cl  6  i  0.44519000  -0.44519000  0.78561000  1.00000000

File: 1.2Ionic_ecw_test/ionic_cond_test_package/train/data/cif/223_Boosting-lithium-ion-transport__s000.cif
# strict-generated from source JSON
data_223_Boosting-lithium-ion-transport__s000
_symmetry_space_group_name_H-M   'P-3m1'
_symmetry_Int_Tables_number   164
_cell_length_a   10.97800000
_cell_length_b   10.97800000
_cell_length_c   5.93032000
_cell_angle_alpha   90.00000000
_cell_angle_beta   90.00000000
_cell_angle_gamma   120.00000000
_chemical_formula_structural   Li2ZrCl6
_chemical_formula_sum   'Li2ZrCl6'

loop_
 _space_group_symop_id
 _space_group_symop_operation_xyz
  1  '-x+y, -x, z'
  2  '-x+y, y, z'
  3  '-x, -x+y, -z'
  4  '-x, -y, -z'
  5  '-y, -x, z'
  6  '-y, x-y, z'
  7  'x, x-y, z'
  8  'x, y, z'
  9  'x-y, -y, -z'
  10  'x-y, x, -z'
  11  'y, -x+y, -z'
  12  'y, x, -z'

loop_
 _atom_site_label
 _atom_site_type_symbol
 _atom_site_symmetry_multiplicity
 _atom_site_Wyckoff_symbol
 _atom_site_fract_x
 _atom_site_fract_y
 _atom_site_fract_z
 _atom_site_occupancy
  Li0  Li  6  g  0.31920000  0.00000000  0.00000000  0.22000000
  Li1  Li  6  h  0.32520000  0.00000000  0.50000000  0.78000000
  Zr2  Zr  1  a  0.00000000  0.00000000  0.00000000  0.66000000
  Zr3  Zr  2  d  0.33333000  0.66667000  0.51880000  0.57000000
  Zr4  Zr  2  d  0.33333000  0.66667000  0.97690000  0.25000000
  Zr5  Zr  1  b  0.00000000  0.00000000  0.50000000  0.70000000
  Cl6  Cl  6  i  0.11636000  -0.11636000  0.76990000  1.00000000
  Cl7  Cl  6  i  0.22930000  -0.22930000  0.27610000  1.00000000
  Cl8  Cl  6  i  0.44374000  -0.44374000  0.74280000  1.00000000

File: 1.2Ionic_ecw_test/ionic_cond_test_package/train/data/cif/223_Boosting-lithium-ion-transport__s001.cif
# strict-generated from source JSON
data_223_Boosting-lithium-ion-transport__s001
_symmetry_space_group_name_H-M   'P-3m1'
_symmetry_Int_Tables_number   164
_cell_length_a   10.94195000
_cell_length_b   10.94195000
_cell_length_c   5.92678000
_cell_angle_alpha   90.00000000
_cell_angle_beta   90.00000000
_cell_angle_gamma   120.00000000
_chemical_formula_structural   Li1.8Zr0.8Nb0.2Cl6
_chemical_formula_sum   'Li1.8Zr0.8Nb0.2Cl6'

loop_
 _space_group_symop_id
 _space_group_symop_operation_xyz
  1  '-x+y, -x, z'
  2  '-x+y, y, z'
  3  '-x, -x+y, -z'
  4  '-x, -y, -z'
  5  '-y, -x, z'
  6  '-y, x-y, z'
  7  'x, x-y, z'
  8  'x, y, z'
  9  'x-y, -y, -z'
  10  'x-y, x, -z'
  11  'y, -x+y, -z'
  12  'y, x, -z'

loop_
 _atom_site_label
 _atom_site_type_symbol
 _atom_site_symmetry_multiplicity
 _atom_site_Wyckoff_symbol
 _atom_site_fract_x
 _atom_site_fract_y
 _atom_site_fract_z
 _atom_site_occupancy
  Li0  Li  6  g  0.31923000  0.00000000  0.00000000  0.19800000
  Li1  Li  6  h  0.32517000  0.00000000  0.50000000  0.70200000
  Zr2  Zr  1  a  0.00000000  0.00000000  0.00000000  0.66000000
  Zr3  Zr  2  d  0.33333000  0.66667000  0.48070000  0.57000000
  Zr4  Zr  2  d  0.33333000  0.66667000  0.03220000  0.04990000
  Zr5  Zr  1  b  0.00000000  0.00000000  0.50000000  0.50000000
  Nb6  Nb  2  d  0.33333000  0.66667000  0.03220000  0.20010000
  Nb7  Nb  1  b  0.00000000  0.00000000  0.50000000  0.20000000
  Cl8  Cl  6  i  0.11606000  -0.11606000  0.78930000  1.00000000
  Cl9  Cl  6  i  0.22803000  -0.22803000  0.26750000  1.00000000
  Cl10  Cl  6  i  0.44080000  -0.44080000  0.74780000  1.00000000

File: 1.2Ionic_ecw_test/ionic_cond_test_package/train/data/cif/351_Heat-treatment-protocol-for-mo__s000.cif
# no-wyckoff strict-generated from source JSON
data_351_Heat-treatment-protocol-for-mo__s000
_symmetry_space_group_name_H-M   'P-3m1'
_symmetry_Int_Tables_number   164
_cell_length_a   11.12683000
_cell_length_b   11.12683000
_cell_length_c   6.01659000
_cell_angle_alpha   90.00000000
_cell_angle_beta   90.00000000
_cell_angle_gamma   120.00000000

loop_
 _space_group_symop_id
 _space_group_symop_operation_xyz
  1  '-x+y, -x, z'
  2  '-x+y, y, z'
  3  '-x, -x+y, -z'
  4  '-x, -y, -z'
  5  '-y, -x, z'
  6  '-y, x-y, z'
  7  'x, x-y, z'
  8  'x, y, z'
  9  'x-y, -y, -z'
  10  'x-y, x, -z'
  11  'y, -x+y, -z'
  12  'y, x, -z'

loop_
 _atom_site_label
 _atom_site_type_symbol
 _atom_site_fract_x
 _atom_site_fract_y
 _atom_site_fract_z
 _atom_site_occupancy
  Li0  Li  0.33970000  0.33970000  0.00000000  1.00000000
  Li1  Li  0.33970000  0.33970000  0.50000000  0.50000000
  Yb2  Yb  0.00000000  0.00000000  0.00000000  1.00000000
  Yb3  Yb  0.33333000  0.66667000  0.51190000  0.96400000
  Yb4  Yb  0.33333000  0.66667000  0.00000000  0.03600000
  Cl5  Cl  0.11236000  -0.11236000  0.76277000  1.00000000
  Cl6  Cl  0.22169000  -0.22169000  0.27116000  1.00000000
  Cl7  Cl  0.44796000  -0.44796000  0.75123000  1.00000000

File: 1.2Ionic_ecw_test/ionic_cond_test_package/train/data/cif/351_Heat-treatment-protocol-for-mo__s001.cif
# no-wyckoff strict-generated from source JSON
data_351_Heat-treatment-protocol-for-mo__s001
_symmetry_space_group_name_H-M   'C2/m'
_symmetry_Int_Tables_number   12
_cell_length_a   6.49561000
_cell_length_b   11.21438000
_cell_length_c   6.41623000
_cell_angle_alpha   90.00000000
_cell_angle_beta   109.91200000
_cell_angle_gamma   90.00000000

loop_
 _space_group_symop_id
 _space_group_symop_operation_xyz
  1  '-x+1/2, -y+1/2, -z'
  2  '-x+1/2, y+1/2, -z'
  3  '-x, -y, -z'
  4  '-x, y, -z'
  5  'x+1/2, -y+1/2, z'
  6  'x+1/2, y+1/2, z'
  7  'x, -y, z'
  8  'x, y, z'

loop_
 _atom_site_label
 _atom_site_type_symbol
 _atom_site_fract_x
 _atom_site_fract_y
 _atom_site_fract_z
 _atom_site_occupancy
  Li0  Li  0.50000000  0.00000000  0.50000000  0.21700000
  Li1  Li  0.00000000  0.16830000  0.50000000  0.43300000
  Cl2  Cl  0.25235000  0.00000000  -0.23821000  0.50000000
  Cl3  Cl  0.23911000  0.16220000  0.23501000  1.00000000
  Yb4  Yb  0.00000000  0.00000000  0.00000000  0.12100000
  Hf5  Hf  0.00000000  0.00000000  0.00000000  0.08300000
  Yb6  Yb  0.00000000  0.33330000  0.00000000  0.02800000
  Hf7  Hf  0.00000000  0.33330000  0.00000000  0.01900000

File: 1.2Ionic_ecw_test/ionic_cond_test_package/train/data/cif/351_Heat-treatment-protocol-for-mo__s002.cif
# no-wyckoff strict-generated from source JSON
data_351_Heat-treatment-protocol-for-mo__s002
_symmetry_space_group_name_H-M   'Pnma'
_symmetry_Int_Tables_number   62
_cell_length_a   12.10550000
_cell_length_b   11.18436000
_cell_length_c   6.43896000
_cell_angle_alpha   90.00000000
_cell_angle_beta   90.00000000
_cell_angle_gamma   90.00000000

loop_
 _space_group_symop_id
 _space_group_symop_operation_xyz
  1  '-x+1/2, -y, z+1/2'
  2  '-x, -y, -z'
  3  '-x, y+1/2, -z'
  4  '-x-1/2, y-1/2, z-1/2'
  5  'x+1/2, -y+1/2, -z+1/2'
  6  'x, -y-1/2, z'
  7  'x, y, z'
  8  'x-1/2, y, -z-1/2'

loop_
 _atom_site_label
 _atom_site_type_symbol
 _atom_site_fract_x
 _atom_site_fract_y
 _atom_site_fract_z
 _atom_site_occupancy
  Li0  Li  0.13180000  0.08670000  0.07790000  0.75600000
  Li1  Li  0.37980000  0.07690000  0.09050000  0.24400000
  Li2  Li  0.55820000  0.08740000  0.08700000  0.15600000
  Cl3  Cl  0.01028000  0.58416000  0.24753000  1.00000000
  Cl4  Cl  0.25700000  0.08679000  0.42217000  1.00000000
  Cl5  Cl  0.00110000  0.25000000  0.23503000  0.50000000
  Cl6  Cl  0.75583000  0.25000000  0.57757000  0.50000000
  Yb7  Yb  0.36698000  0.25000000  0.58957000  0.30000000
  Hf8  Hf  0.36698000  0.25000000  0.58957000  0.20000000

File: 1.2Ionic_ecw_test/ionic_cond_test_package/train/data/cif/530_A-Li-Rich-Fluorinated-Lithium__s000.cif
# no-wyckoff strict-generated from source JSON
data_530_A-Li-Rich-Fluorinated-Lithium__s000
_symmetry_space_group_name_H-M   'P-3m1'
_symmetry_Int_Tables_number   164
_cell_length_a   10.96900000
_cell_length_b   10.96900000
_cell_length_c   5.92100000
_cell_angle_alpha   90.00000000
_cell_angle_beta   90.00000000
_cell_angle_gamma   120.00000000

loop_
 _space_group_symop_id
 _space_group_symop_operation_xyz
  1  '-x+y, -x, z'
  2  '-x+y, y, z'
  3  '-x, -x+y, -z'
  4  '-x, -y, -z'
  5  '-y, -x, z'
  6  '-y, x-y, z'
  7  'x, x-y, z'
  8  'x, y, z'
  9  'x-y, -y, -z'
  10  'x-y, x, -z'
  11  'y, -x+y, -z'
  12  'y, x, -z'

loop_
 _atom_site_label
 _atom_site_type_symbol
 _atom_site_fract_x
 _atom_site_fract_y
 _atom_site_fract_z
 _atom_site_occupancy
  Li0  Li  0.31800000  0.00000000  0.00000000  0.20200000
  Li1  Li  0.30200000  0.00000000  0.50000000  0.79800000
  Zr2  Zr  0.00000000  0.00000000  0.00000000  0.63800000
  Zr3  Zr  0.33300000  0.66700000  0.52800000  0.51200000
  Zr4  Zr  0.00000000  0.00000000  0.50000000  0.78500000
  Zr5  Zr  0.33300000  0.66700000  0.96600000  0.27600000
  Cl6  Cl  0.10800000  -0.10800000  0.76200000  1.00000000
  Cl7  Cl  0.22600000  -0.22600000  0.27000000  1.00000000
  Cl8  Cl  0.44000000  -0.44000000  0.77900000  1.00000000

File: 1.2Ionic_ecw_test/ionic_cond_test_package/train/data/cif/530_A-Li-Rich-Fluorinated-Lithium__s001.cif
# no-wyckoff strict-generated from source JSON
data_530_A-Li-Rich-Fluorinated-Lithium__s001
_symmetry_space_group_name_H-M   'P-3m1'
_symmetry_Int_Tables_number   164
_cell_length_a   10.95700000
_cell_length_b   10.95700000
_cell_length_c   5.92500000
_cell_angle_alpha   90.00000000
_cell_angle_beta   90.00000000
_cell_angle_gamma   120.00000000

loop_
 _space_group_symop_id
 _space_group_symop_operation_xyz
  1  '-x+y, -x, z'
  2  '-x+y, y, z'
  3  '-x, -x+y, -z'
  4  '-x, -y, -z'
  5  '-y, -x, z'
  6  '-y, x-y, z'
  7  'x, x-y, z'
  8  'x, y, z'
  9  'x-y, -y, -z'
  10  'x-y, x, -z'
  11  'y, -x+y, -z'
  12  'y, x, -z'

loop_
 _atom_site_label
 _atom_site_type_symbol
 _atom_site_fract_x
 _atom_site_fract_y
 _atom_site_fract_z
 _atom_site_occupancy
  Li0  Li  0.33300000  0.00000000  0.00000000  0.22900000
  Li1  Li  0.35700000  0.00000000  0.50000000  0.86600000
  Zr2  Zr  0.00000000  0.00000000  0.00000000  0.68200000
  Zr3  Zr  0.33300000  0.66700000  0.53000000  0.45500000
  Zr4  Zr  0.00000000  0.00000000  0.50000000  0.71600000
  Zr5  Zr  0.33300000  0.66700000  0.91000000  0.27400000
  Cl6  Cl  0.10800000  -0.10800000  0.77000000  0.97000000
  Cl7  Cl  0.22500000  -0.22500000  0.29800000  0.93400000
  Cl8  Cl  0.44700000  -0.44700000  0.77100000  1.00000000
  F9  F  0.10800000  -0.10800000  0.77000000  0.03000000
  F10  F  0.22500000  -0.22500000  0.29800000  0.06600000

File: 1.2Ionic_ecw_test/ionic_cond_test_package/train/data/cif/692_Precise-Tailoring-of-Lithium-I__s000.cif
# strict-generated from source JSON
data_692_Precise-Tailoring-of-Lithium-I__s000
_symmetry_space_group_name_H-M   'C2/m'
_symmetry_Int_Tables_number   12
_cell_length_a   6.40400000
_cell_length_b   11.09410000
_cell_length_c   6.39100000
_cell_angle_alpha   90.00000000
_cell_angle_beta   110.31600000
_cell_angle_gamma   90.00000000
_chemical_formula_structural   Li4.556In2.481Cl12
_chemical_formula_sum   'Li4.556In2.481Cl12'

loop_
 _space_group_symop_id
 _space_group_symop_operation_xyz
  1  '-x+1/2, -y+1/2, -z'
  2  '-x+1/2, y+1/2, -z'
  3  '-x, -y, -z'
  4  '-x, y, -z'
  5  'x+1/2, -y+1/2, z'
  6  'x+1/2, y+1/2, z'
  7  'x, -y, z'
  8  'x, y, z'

loop_
 _atom_site_label
 _atom_site_type_symbol
 _atom_site_symmetry_multiplicity
 _atom_site_Wyckoff_symbol
 _atom_site_fract_x
 _atom_site_fract_y
 _atom_site_fract_z
 _atom_site_occupancy
  In0  In  4  g  0.00000000  0.33024000  0.00000000  0.62000000
  Cl1  Cl  8  j  0.26947000  0.16380000  0.23006000  1.00000000
  Cl2  Cl  4  i  0.24903000  0.00000000  -0.20695000  1.00000000
  Li3  Li  2  d  0.50000000  0.00000000  0.50000000  0.75900000
  Li4  Li  4  h  0.00000000  0.16830000  0.50000000  0.75900000

File: 1.2Ionic_ecw_test/ionic_cond_test_package/train/data/cif/692_Precise-Tailoring-of-Lithium-I__s001.cif
# strict-generated from source JSON
data_692_Precise-Tailoring-of-Lithium-I__s001
_symmetry_space_group_name_H-M   'C2/m'
_symmetry_Int_Tables_number   12
_cell_length_a   6.42400000
_cell_length_b   11.09810000
_cell_length_c   6.39100000
_cell_angle_alpha   90.00000000
_cell_angle_beta   109.70400000
_cell_angle_gamma   90.00000000
_chemical_formula_structural   Li4.313In2.176Cl10.809
_chemical_formula_sum   'Li4.313In2.176Cl10.809'

loop_
 _space_group_symop_id
 _space_group_symop_operation_xyz
  1  '-x+1/2, -y+1/2, -z'
  2  '-x+1/2, y+1/2, -z'
  3  '-x, -y, -z'
  4  '-x, y, -z'
  5  'x+1/2, -y+1/2, z'
  6  'x+1/2, y+1/2, z'
  7  'x, -y, z'
  8  'x, y, z'

loop_
 _atom_site_label
 _atom_site_type_symbol
 _atom_site_symmetry_multiplicity
 _atom_site_Wyckoff_symbol
 _atom_site_fract_x
 _atom_site_fract_y
 _atom_site_fract_z
 _atom_site_occupancy
  In0  In  4  g  0.00000000  0.32988000  0.00000000  0.54400000
  Cl1  Cl  8  j  0.26910000  0.17821000  0.23992000  0.91400000
  Cl2  Cl  4  i  0.25318000  0.00000000  -0.21895000  0.87500000
  Li3  Li  2  d  0.50000000  0.00000000  0.50000000  0.71400000
  Li4  Li  4  h  0.00000000  0.16830000  0.50000000  0.71400000

File: 1.2Ionic_ecw_test/ionic_cond_test_package/train/data/cif/7084257_Solid-Halide-Electrolytes-with__s000.cif
# strict-generated from source JSON
data_7084257_Solid-Halide-Electrolytes-with__s000
_symmetry_space_group_name_H-M   'P-3m1'
_symmetry_Int_Tables_number   164
_cell_length_a   11.22170000
_cell_length_b   11.22170000
_cell_length_c   6.05517000
_cell_angle_alpha   90.00000000
_cell_angle_beta   90.00000000
_cell_angle_gamma   120.00000000
_chemical_formula_structural   Li3YCl6
_chemical_formula_sum   'Li3YCl6'

loop_
 _space_group_symop_id
 _space_group_symop_operation_xyz
  1  '-x+y, -x, z'
  2  '-x+y, y, z'
  3  '-x, -x+y, -z'
  4  '-x, -y, -z'
  5  '-y, -x, z'
  6  '-y, x-y, z'
  7  'x, x-y, z'
  8  'x, y, z'
  9  'x-y, -y, -z'
  10  'x-y, x, -z'
  11  'y, -x+y, -z'
  12  'y, x, -z'

loop_
 _atom_site_label
 _atom_site_type_symbol
 _atom_site_symmetry_multiplicity
 _atom_site_Wyckoff_symbol
 _atom_site_fract_x
 _atom_site_fract_y
 _atom_site_fract_z
 _atom_site_occupancy
  Li0  Li  6  g  0.32600000  0.00000000  0.00000000  0.82600000
  Li1  Li  6  h  0.33200000  0.00000000  0.50000000  0.67400000
  Y2  Y  1  a  0.00000000  0.00000000  0.00000000  0.95800000
  Y3  Y  2  d  0.33330000  0.66670000  0.50000000  0.41400000
  Y4  Y  1  b  0.00000000  0.00000000  0.50000000  0.35500000
  Y5  Y  2  d  0.33330000  0.66670000  0.00000000  0.36500000
  Cl6  Cl  6  i  0.11330000  -0.11330000  0.78270000  1.00000000
  Cl7  Cl  6  i  0.21360000  -0.21360000  0.25610000  0.89500000
  Cl8  Cl  6  i  0.43670000  -0.43670000  0.74610000  1.00000000

File: 1.2Ionic_ecw_test/ionic_cond_test_package/train/data/cif/7084257_Solid-Halide-Electrolytes-with__s001.cif
# strict-generated from source JSON
data_7084257_Solid-Halide-Electrolytes-with__s001
_symmetry_space_group_name_H-M   'C2/m'
_symmetry_Int_Tables_number   12
_cell_length_a   6.92170000
_cell_length_b   11.90960000
_cell_length_c   6.93260000
_cell_angle_alpha   90.00000000
_cell_angle_beta   109.55300000
_cell_angle_gamma   90.00000000
_chemical_formula_structural   Li3YBr6
_chemical_formula_sum   'Li3YBr6'

loop_
 _space_group_symop_id
 _space_group_symop_operation_xyz
  1  '-x+1/2, -y+1/2, -z'
  2  '-x+1/2, y+1/2, -z'
  3  '-x, -y, -z'
  4  '-x, y, -z'
  5  'x+1/2, -y+1/2, z'
  6  'x+1/2, y+1/2, z'
  7  'x, -y, z'
  8  'x, y, z'

loop_
 _atom_site_label
 _atom_site_type_symbol
 _atom_site_symmetry_multiplicity
 _atom_site_Wyckoff_symbol
 _atom_site_fract_x
 _atom_site_fract_y
 _atom_site_fract_z
 _atom_site_occupancy
  Li0  Li  4  h  0.00000000  0.16400000  0.50000000  0.50000000
  Li1  Li  4  g  0.00000000  0.32900000  0.00000000  1.00000000
  Y2  Y  2  a  0.00000000  0.00000000  0.00000000  0.47600000
  Y3  Y  4  g  0.00000000  0.36400000  0.00000000  0.11000000
  Y4  Y  4  h  0.00000000  0.16400000  0.50000000  0.10500000
  Y5  Y  2  d  0.50000000  0.00000000  0.50000000  0.10300000
  Br6  Br  8  j  0.24860000  0.16890000  0.23130000  1.00000000
  Br7  Br  4  i  0.73630000  0.00000000  0.24280000  0.97200000

File: 1.2Ionic_ecw_test/ionic_cond_test_package/train/data/cif/7084299_Fluorine-Substituted-Lithium-C__s000.cif
# strict-generated from source JSON
data_7084299_Fluorine-Substituted-Lithium-C__s000
_symmetry_space_group_name_H-M   'P-3m1'
_symmetry_Int_Tables_number   164
_cell_length_a   11.22100000
_cell_length_b   11.22100000
_cell_length_c   6.05870000
_cell_angle_alpha   90.00000000
_cell_angle_beta   90.00000000
_cell_angle_gamma   120.00000000
_chemical_formula_structural   Li3YCl6
_chemical_formula_sum   'Li3YCl6'

loop_
 _space_group_symop_id
 _space_group_symop_operation_xyz
  1  '-x+y, -x, z'
  2  '-x+y, y, z'
  3  '-x, -x+y, -z'
  4  '-x, -y, -z'
  5  '-y, -x, z'
  6  '-y, x-y, z'
  7  'x, x-y, z'
  8  'x, y, z'
  9  'x-y, -y, -z'
  10  'x-y, x, -z'
  11  'y, -x+y, -z'
  12  'y, x, -z'

loop_
 _atom_site_label
 _atom_site_type_symbol
 _atom_site_symmetry_multiplicity
 _atom_site_Wyckoff_symbol
 _atom_site_fract_x
 _atom_site_fract_y
 _atom_site_fract_z
 _atom_site_occupancy
  Cl0  Cl  6  i  0.22150000  0.77850000  0.26760000  1.00000000
  Cl1  Cl  6  i  0.55460000  0.44540000  0.24410000  1.00000000
  Cl2  Cl  6  i  0.88650000  0.11350000  0.23190000  1.00000000
  Li3  Li  6  h  0.28840000  0.00000000  0.50000000  0.50000000
  Li4  Li  6  g  0.33970000  0.00000000  0.00000000  1.00000000
  Y5  Y  2  d  0.33330000  0.66670000  0.05060000  0.03000000
  Y6  Y  2  d  0.33330000  0.66670000  0.51000000  0.97000000
  Y7  Y  1  a  0.00000000  0.00000000  0.00000000  1.00000000

File: 1.2Ionic_ecw_test/ionic_cond_test_package/train/data/cif/7084299_Fluorine-Substituted-Lithium-C__s001.cif
# strict-generated from source JSON
data_7084299_Fluorine-Substituted-Lithium-C__s001
_symmetry_space_group_name_H-M   'P-3m1'
_symmetry_Int_Tables_number   164
_cell_length_a   11.19800000
_cell_length_b   11.19800000
_cell_length_c   6.06700000
_cell_angle_alpha   90.00000000
_cell_angle_beta   90.00000000
_cell_angle_gamma   120.00000000
_chemical_formula_structural   Li3YCl5.5F0.5
_chemical_formula_sum   'Li3YCl5.5F0.5'

loop_
 _space_group_symop_id
 _space_group_symop_operation_xyz
  1  '-x+y, -x, z'
  2  '-x+y, y, z'
  3  '-x, -x+y, -z'
  4  '-x, -y, -z'
  5  '-y, -x, z'
  6  '-y, x-y, z'
  7  'x, x-y, z'
  8  'x, y, z'
  9  'x-y, -y, -z'
  10  'x-y, x, -z'
  11  'y, -x+y, -z'
  12  'y, x, -z'

loop_
 _atom_site_label
 _atom_site_type_symbol
 _atom_site_symmetry_multiplicity
 _atom_site_Wyckoff_symbol
 _atom_site_fract_x
 _atom_site_fract_y
 _atom_site_fract_z
 _atom_site_occupancy
  Cl0  Cl  6  i  0.22150000  0.77850000  0.26760000  0.92000000
  Cl1  Cl  6  i  0.55460000  0.44540000  0.24410000  0.92000000
  Cl2  Cl  6  i  0.88650000  0.11350000  0.23190000  0.92000000
  F3  F  6  i  0.22150000  0.77850000  0.26760000  0.08000000
  F4  F  6  i  0.55460000  0.44540000  0.24410000  0.08000000
  F5  F  6  i  0.88650000  0.11350000  0.23190000  0.08000000
  Li6  Li  6  h  0.28840000  0.00000000  0.50000000  0.75000000
  Li7  Li  6  g  0.33970000  0.00000000  0.00000000  0.75000000
  Y8  Y  2  d  0.33330000  0.66670000  0.05060000  0.03000000
  Y9  Y  2  d  0.33330000  0.66670000  0.51000000  0.97000000
  Y10  Y  1  a  0.00000000  0.00000000  0.00000000  1.00000000

File: 1.2Ionic_ecw_test/ionic_cond_test_package/train/data/cif/7084299_Fluorine-Substituted-Lithium-C__s002.cif
# strict-generated from source JSON
data_7084299_Fluorine-Substituted-Lithium-C__s002
_symmetry_space_group_name_H-M   'P-3m1'
_symmetry_Int_Tables_number   164
_cell_length_a   11.19900000
_cell_length_b   11.19900000
_cell_length_c   6.06400000
_cell_angle_alpha   90.00000000
_cell_angle_beta   90.00000000
_cell_angle_gamma   120.00000000
_chemical_formula_structural   Li3YCl5F
_chemical_formula_sum   'Li3YCl5F'

loop_
 _space_group_symop_id
 _space_group_symop_operation_xyz
  1  '-x+y, -x, z'
  2  '-x+y, y, z'
  3  '-x, -x+y, -z'
  4  '-x, -y, -z'
  5  '-y, -x, z'
  6  '-y, x-y, z'
  7  'x, x-y, z'
  8  'x, y, z'
  9  'x-y, -y, -z'
  10  'x-y, x, -z'
  11  'y, -x+y, -z'
  12  'y, x, -z'

loop_
 _atom_site_label
 _atom_site_type_symbol
 _atom_site_symmetry_multiplicity
 _atom_site_Wyckoff_symbol
 _atom_site_fract_x
 _atom_site_fract_y
 _atom_site_fract_z
 _atom_site_occupancy
  Cl0  Cl  6  i  0.22150000  0.77850000  0.26760000  0.83000000
  Cl1  Cl  6  i  0.55460000  0.44540000  0.24410000  0.83000000
  Cl2  Cl  6  i  0.88650000  0.11350000  0.23190000  0.83000000
  F3  F  6  i  0.22150000  0.77850000  0.26760000  0.17000000
  F4  F  6  i  0.55460000  0.44540000  0.24410000  0.17000000
  F5  F  6  i  0.88650000  0.11350000  0.23190000  0.17000000
  Li6  Li  6  h  0.28840000  0.00000000  0.50000000  0.75000000
  Li7  Li  6  g  0.33970000  0.00000000  0.00000000  0.75000000
  Y8  Y  2  d  0.33330000  0.66670000  0.05060000  0.03000000
  Y9  Y  2  d  0.33330000  0.66670000  0.51000000  0.97000000
  Y10  Y  1  a  0.00000000  0.00000000  0.00000000  1.00000000

File: 1.2Ionic_ecw_test/ionic_cond_test_package/train/data/cif/7084324_Stable-All-Solid-State-Lithium__s000.cif
# strict-generated from source JSON
data_7084324_Stable-All-Solid-State-Lithium__s000
_symmetry_space_group_name_H-M   'P-31c'
_symmetry_Int_Tables_number   163
_cell_length_a   6.32649200
_cell_length_b   6.32649200
_cell_length_c   11.81310800
_cell_angle_alpha   90.00000000
_cell_angle_beta   90.00000000
_cell_angle_gamma   120.00000000
_chemical_formula_structural   Li2ZrCl6
_chemical_formula_sum   'Li2ZrCl6'

loop_
 _space_group_symop_id
 _space_group_symop_operation_xyz
  1  '-x+y, -x, z'
  2  '-x+y, y, -z+1/2'
  3  '-x, -x+y, z-1/2'
  4  '-x, -y, -z'
  5  '-y, -x, -z+1/2'
  6  '-y, x-y, z'
  7  'x, x-y, -z+1/2'
  8  'x, y, z'
  9  'x-y, -y, z-1/2'
  10  'x-y, x, -z'
  11  'y, -x+y, -z'
  12  'y, x, z-1/2'

loop_
 _atom_site_label
 _atom_site_type_symbol
 _atom_site_symmetry_multiplicity
 _atom_site_Wyckoff_symbol
 _atom_site_fract_x
 _atom_site_fract_y
 _atom_site_fract_z
 _atom_site_occupancy
  Cl0  Cl  12  i  0.66711000  0.01879000  -0.36664000  1.00000000
  Zr1  Zr  2  c  0.66667000  0.33333000  -0.25000000  1.00000000
  Li2  Li  2  a  0.00000000  0.00000000  0.25000000  1.00000000
  Li3  Li  2  d  0.33333000  0.66667000  -0.25000000  1.00000000

File: 1.2Ionic_ecw_test/ionic_cond_test_package/train/data/cif/7084324_Stable-All-Solid-State-Lithium__s001.cif
# strict-generated from source JSON
data_7084324_Stable-All-Solid-State-Lithium__s001
_symmetry_space_group_name_H-M   'P-31c'
_symmetry_Int_Tables_number   163
_cell_length_a   6.27434600
_cell_length_b   6.27434600
_cell_length_c   11.74794800
_cell_angle_alpha   90.00000000
_cell_angle_beta   90.00000000
_cell_angle_gamma   120.00000000
_chemical_formula_structural   Li2HfCl6
_chemical_formula_sum   'Li2HfCl6'

loop_
 _space_group_symop_id
 _space_group_symop_operation_xyz
  1  '-x+y, -x, z'
  2  '-x+y, y, -z+1/2'
  3  '-x, -x+y, z-1/2'
  4  '-x, -y, -z'
  5  '-y, -x, -z+1/2'
  6  '-y, x-y, z'
  7  'x, x-y, -z+1/2'
  8  'x, y, z'
  9  'x-y, -y, z-1/2'
  10  'x-y, x, -z'
  11  'y, -x+y, -z'
  12  'y, x, z-1/2'

loop_
 _atom_site_label
 _atom_site_type_symbol
 _atom_site_symmetry_multiplicity
 _atom_site_Wyckoff_symbol
 _atom_site_fract_x
 _atom_site_fract_y
 _atom_site_fract_z
 _atom_site_occupancy
  Cl0  Cl  12  i  0.34053000  0.00769000  0.87388000  1.00000000
  Hf1  Hf  2  c  0.66667000  0.33333000  0.75000000  1.00000000
  Li2  Li  2  a  0.00000000  0.00000000  0.25000000  1.00000000
  Li3  Li  2  d  0.33333000  0.66667000  0.75000000  1.00000000

File: 1.2Ionic_ecw_test/ionic_cond_test_package/train/data/cif/A-dual-halogen-electrolyte-for_A-dual-halogen-electrolyte-for__s001.cif
# no-wyckoff strict-generated from source JSON
data_A-dual-halogen-electrolyte-for_A-dual-halogen-electrolyte-for__s001
_symmetry_space_group_name_H-M   'P-3m1'
_symmetry_Int_Tables_number   164
_cell_length_a   10.96510000
_cell_length_b   10.96510000
_cell_length_c   5.93120000
_cell_angle_alpha   90.00000000
_cell_angle_beta   90.00000000
_cell_angle_gamma   120.00000000

loop_
 _space_group_symop_id
 _space_group_symop_operation_xyz
  1  '-x+y, -x, z'
  2  '-x+y, y, z'
  3  '-x, -x+y, -z'
  4  '-x, -y, -z'
  5  '-y, -x, z'
  6  '-y, x-y, z'
  7  'x, x-y, z'
  8  'x, y, z'
  9  'x-y, -y, -z'
  10  'x-y, x, -z'
  11  'y, -x+y, -z'
  12  'y, x, -z'

loop_
 _atom_site_label
 _atom_site_type_symbol
 _atom_site_fract_x
 _atom_site_fract_y
 _atom_site_fract_z
 _atom_site_occupancy
  Li0  Li  0.37866600  0.00000000  0.00000000  0.50300000
  Li1  Li  0.32885100  0.00000000  0.50000000  0.81500000
  Zr2  Zr  0.00000000  0.00000000  0.00000000  0.18300000
  Zr3  Zr  0.33333300  0.66666700  0.50552400  0.52700000
  Zr4  Zr  0.00000000  0.00000000  0.50000000  0.57600000
  Zr5  Zr  0.33333300  0.66666700  1.02261300  0.62400000
  Cl6  Cl  0.10800300  -0.10800300  0.75839800  1.00000000
  Cl7  Cl  0.22484000  -0.22484000  0.27384900  1.00000000
  Cl8  Cl  0.44034800  -0.44034800  0.76893500  1.00000000

File: 1.2Ionic_ecw_test/ionic_cond_test_package/train/data/cif/ALow-StrainLithiumCathodeMater_A-Low-Strain-Lithium-Cathode-M__s000.cif
# strict-generated from source JSON
data_ALow-StrainLithiumCathodeMater_A-Low-Strain-Lithium-Cathode-M__s000
_symmetry_space_group_name_H-M   'Imma'
_symmetry_Int_Tables_number   74
_cell_length_a   7.27279000
_cell_length_b   7.28240000
_cell_length_c   10.39120000
_cell_angle_alpha   90.00000000
_cell_angle_beta   90.00000000
_cell_angle_gamma   90.00000000
_chemical_formula_structural   Li2FeCl4
_chemical_formula_sum   'Li2FeCl4'

loop_
 _space_group_symop_id
 _space_group_symop_operation_xyz
  1  '-x+1/2, -y+1, z+1/2'
  2  '-x+1/2, -y+1/2, -z+1/2'
  3  '-x+1/2, y+1, -z+1/2'
  4  '-x+1/2, y+1/2, z+1/2'
  5  '-x, -y+1/2, z'
  6  '-x, -y, -z'
  7  '-x, y+1/2, -z'
  8  '-x, y, z'
  9  'x+1/2, -y+1/2, -z+1/2'
  10  'x+1/2, -y, z+1/2'
  11  'x+1/2, y+1/2, z+1/2'
  12  'x+1/2, y, -z+1/2'
  13  'x, -y, -z'
  14  'x, -y-1/2, z'
  15  'x, y, z'
  16  'x, y-1/2, -z'

loop_
 _atom_site_label
 _atom_site_type_symbol
 _atom_site_symmetry_multiplicity
 _atom_site_Wyckoff_symbol
 _atom_site_fract_x
 _atom_site_fract_y
 _atom_site_fract_z
 _atom_site_occupancy
  Li0  Li  8  i  0.15050000  0.25000000  0.19640000  0.50000000
  Li1  Li  4  b  0.00000000  0.00000000  0.50000000  0.72500000
  Li2  Li  4  d  0.25000000  0.25000000  0.75000000  0.27500000
  Fe3  Fe  4  b  0.00000000  0.00000000  0.50000000  0.27500000
  Fe4  Fe  4  d  0.25000000  0.25000000  0.75000000  0.72500000
  Cl5  Cl  8  h  0.00000000  -0.01225000  0.25858000  1.00000000
  Cl6  Cl  8  i  0.24705000  0.25000000  -0.00383000  1.00000000

File: 1.2Ionic_ecw_test/ionic_cond_test_package/train/data/cif/Engineering-Cathode-Electrolyt_Engineering-Cathode-Electrolyt__s000.cif
# no-wyckoff strict-generated from source JSON
data_Engineering-Cathode-Electrolyt_Engineering-Cathode-Electrolyt__s000
_symmetry_space_group_name_H-M   'C2/m'
_symmetry_Int_Tables_number   12
_cell_length_a   6.46670000
_cell_length_b   11.18600000
_cell_length_c   6.44710000
_cell_angle_alpha   90.00000000
_cell_angle_beta   109.79200000
_cell_angle_gamma   90.00000000

loop_
 _space_group_symop_id
 _space_group_symop_operation_xyz
  1  '-x+1/2, -y+1/2, -z'
  2  '-x+1/2, y+1/2, -z'
  3  '-x, -y, -z'
  4  '-x, y, -z'
  5  'x+1/2, -y+1/2, z'
  6  'x+1/2, y+1/2, z'
  7  'x, -y, z'
  8  'x, y, z'

loop_
 _atom_site_label
 _atom_site_type_symbol
 _atom_site_fract_x
 _atom_site_fract_y
 _atom_site_fract_z
 _atom_site_occupancy
  In0  In  0.00000000  0.00000000  0.00000000  0.86200000
  In1  In  0.00000000  0.32900000  0.00000000  0.13800000
  Li2  Li  0.00000000  0.32900000  0.00000000  0.39000000
  Cl3  Cl  0.23900000  0.00000000  0.76300000  1.00000000
  Cl4  Cl  0.24400000  0.15700000  0.23300000  1.00000000
  Li5  Li  0.50000000  0.00000000  0.50000000  0.54000000
  Li6  Li  0.00000000  0.15200000  0.50000000  0.49000000
  Li7  Li  0.62500000  0.83300000  0.38900000  0.17000000

File: 1.2Ionic_ecw_test/ionic_cond_test_package/train/data/cif/High-Entropy-Rare-Earth-Halide_High-Entropy-Rare-Earth-Halide__s000.cif
# strict-generated from source JSON
data_High-Entropy-Rare-Earth-Halide_High-Entropy-Rare-Earth-Halide__s000
_symmetry_space_group_name_H-M   'Pnma'
_symmetry_Int_Tables_number   62
_cell_length_a   12.04710000
_cell_length_b   11.16600000
_cell_length_c   6.40780000
_cell_angle_alpha   90.00000000
_cell_angle_beta   90.00000000
_cell_angle_gamma   90.00000000
_chemical_formula_structural   Li2.55Y0.098Ho0.098Er0.098Tm0.098Yb0.098Zr0.49Cl6
_chemical_formula_sum   'Li2.55Y0.098Ho0.098Er0.098Tm0.098Yb0.098Zr0.49Cl6'

loop_
 _space_group_symop_id
 _space_group_symop_operation_xyz
  1  '-x+1/2, -y, z+1/2'
  2  '-x, -y, -z'
  3  '-x, y+1/2, -z'
  4  '-x-1/2, y-1/2, z-1/2'
  5  'x+1/2, -y+1/2, -z+1/2'
  6  'x, -y-1/2, z'
  7  'x, y, z'
  8  'x-1/2, y, -z-1/2'

loop_
 _atom_site_label
 _atom_site_type_symbol
 _atom_site_symmetry_multiplicity
 _atom_site_Wyckoff_symbol
 _atom_site_fract_x
 _atom_site_fract_y
 _atom_site_fract_z
 _atom_site_occupancy
  Li0  Li  8  d  0.11900000  0.08900000  0.09800000  0.97272000
  Li1  Li  8  d  0.64200000  0.57800000  0.89700000  0.30459000
  Y2  Y  4  c  0.36200000  0.25000000  0.59490000  0.09825000
  Ho3  Ho  4  c  0.36200000  0.25000000  0.59490000  0.09825000
  Er4  Er  4  c  0.36200000  0.25000000  0.59490000  0.09825000
  Tm5  Tm  4  c  0.36200000  0.25000000  0.59490000  0.09825000
  Yb6  Yb  4  c  0.36200000  0.25000000  0.59490000  0.09825000
  Zr7  Zr  4  c  0.36200000  0.25000000  0.59490000  0.49127000
  Cl8  Cl  8  d  0.01580000  0.60060000  0.21470000  1.00000000
  Cl9  Cl  8  d  0.24970000  0.06020000  0.41100000  1.00000000
  Cl10  Cl  4  c  -0.01280000  0.25000000  0.22400000  1.00000000
  Cl11  Cl  4  c  0.76620000  0.25000000  0.60600000  1.00000000

File: 1.2Ionic_ecw_test/ionic_cond_test_package/train/data/cif/Lithium-Deficient-Halide-Solid_Lithium-Deficient-Halide-Solid__s000.cif
# strict-generated from source JSON
data_Lithium-Deficient-Halide-Solid_Lithium-Deficient-Halide-Solid__s000
_symmetry_space_group_name_H-M   'P-3m1'
_symmetry_Int_Tables_number   164
_cell_length_a   10.94600000
_cell_length_b   10.94600000
_cell_length_c   5.91300000
_cell_angle_alpha   90.00000000
_cell_angle_beta   90.00000000
_cell_angle_gamma   120.00000000
_chemical_formula_structural   Li2ZrCl6
_chemical_formula_sum   'Li2ZrCl6'

loop_
 _space_group_symop_id
 _space_group_symop_operation_xyz
  1  '-x+y, -x, z'
  2  '-x+y, y, z'
  3  '-x, -x+y, -z'
  4  '-x, -y, -z'
  5  '-y, -x, z'
  6  '-y, x-y, z'
  7  'x, x-y, z'
  8  'x, y, z'
  9  'x-y, -y, -z'
  10  'x-y, x, -z'
  11  'y, -x+y, -z'
  12  'y, x, -z'

loop_
 _atom_site_label
 _atom_site_type_symbol
 _atom_site_symmetry_multiplicity
 _atom_site_Wyckoff_symbol
 _atom_site_fract_x
 _atom_site_fract_y
 _atom_site_fract_z
 _atom_site_occupancy
  Li0  Li  6  g  0.34900000  0.00000000  0.00000000  0.56000000
  Li1  Li  6  h  0.35800000  0.00000000  0.50000000  0.43000000
  Zr2  Zr  1  a  0.00000000  0.00000000  0.00000000  0.25000000
  Zr3  Zr  2  d  0.33333000  0.66667000  0.51900000  0.53000000
  Zr4  Zr  1  b  0.00000000  0.00000000  0.50000000  1.00000000
  Zr5  Zr  2  d  0.33333000  0.66667000  0.97500000  0.33000000
  Cl6  Cl  6  i  0.10520000  -0.10520000  0.73910000  1.00000000
  Cl7  Cl  6  i  0.23050000  -0.23050000  0.28950000  1.00000000
  Cl8  Cl  6  i  0.44480000  -0.44480000  0.76330000  1.00000000

File: 1.2Ionic_ecw_test/ionic_cond_test_package/train/data/cif/Lithium-Deficient-Halide-Solid_Lithium-Deficient-Halide-Solid__s001.cif
# strict-generated from source JSON
data_Lithium-Deficient-Halide-Solid_Lithium-Deficient-Halide-Solid__s001
_symmetry_space_group_name_H-M   'P-3m1'
_symmetry_Int_Tables_number   164
_cell_length_a   10.91310000
_cell_length_b   10.91310000
_cell_length_c   5.91670000
_cell_angle_alpha   90.00000000
_cell_angle_beta   90.00000000
_cell_angle_gamma   120.00000000
_chemical_formula_structural   Li1.725Ta0.275Zr0.725Cl6
_chemical_formula_sum   'Li1.725Ta0.275Zr0.725Cl6'

loop_
 _space_group_symop_id
 _space_group_symop_operation_xyz
  1  '-x+y, -x, z'
  2  '-x+y, y, z'
  3  '-x, -x+y, -z'
  4  '-x, -y, -z'
  5  '-y, -x, z'
  6  '-y, x-y, z'
  7  'x, x-y, z'
  8  'x, y, z'
  9  'x-y, -y, -z'
  10  'x-y, x, -z'
  11  'y, -x+y, -z'
  12  'y, x, -z'

loop_
 _atom_site_label
 _atom_site_type_symbol
 _atom_site_symmetry_multiplicity
 _atom_site_Wyckoff_symbol
 _atom_site_fract_x
 _atom_site_fract_y
 _atom_site_fract_z
 _atom_site_occupancy
  Li0  Li  6  g  0.35100000  0.00000000  0.00000000  0.62000000
  Li1  Li  6  h  0.35000000  0.00000000  0.50000000  0.23000000
  Zr2  Zr  1  a  0.00000000  0.00000000  0.00000000  0.16000000
  Ta3  Ta  1  a  0.00000000  0.00000000  0.00000000  0.06000000
  Zr4  Zr  2  d  0.33333000  0.66667000  0.52800000  0.40000000
  Ta5  Ta  2  d  0.33333000  0.66667000  0.52800000  0.15000000
  Zr6  Zr  1  b  0.00000000  0.00000000  0.50000000  0.72500000
  Ta7  Ta  1  b  0.00000000  0.00000000  0.50000000  0.27500000
  Zr8  Zr  2  d  0.33333000  0.66667000  0.98900000  0.23000000
  Ta9  Ta  2  d  0.33333000  0.66667000  0.98900000  0.10000000
  Cl10  Cl  6  i  0.10510000  -0.10510000  0.74450000  1.00000000
  Cl11  Cl  6  i  0.22840000  -0.22840000  0.28610000  1.00000000
  Cl12  Cl  6  i  0.44130000  -0.44130000  0.76850000  1.00000000

File: 1.2Ionic_ecw_test/ionic_cond_test_package/train/data/cif/Lithium-ytterbium-based-halide_Lithium-Ytterbium-Based-Halide__s000.cif
# strict-generated from source JSON
data_Lithium-ytterbium-based-halide_Lithium-Ytterbium-Based-Halide__s000
_symmetry_space_group_name_H-M   'P-3m1'
_symmetry_Int_Tables_number   164
_cell_length_a   11.11100000
_cell_length_b   11.11100000
_cell_length_c   6.00140000
_cell_angle_alpha   90.00000000
_cell_angle_beta   90.00000000
_cell_angle_gamma   120.00000000
_chemical_formula_structural   Li3YbCl6
_chemical_formula_sum   'Li3YbCl6'

loop_
 _space_group_symop_id
 _space_group_symop_operation_xyz
  1  '-x+y, -x, z'
  2  '-x+y, y, z'
  3  '-x, -x+y, -z'
  4  '-x, -y, -z'
  5  '-y, -x, z'
  6  '-y, x-y, z'
  7  'x, x-y, z'
  8  'x, y, z'
  9  'x-y, -y, -z'
  10  'x-y, x, -z'
  11  'y, -x+y, -z'
  12  'y, x, -z'

loop_
 _atom_site_label
 _atom_site_type_symbol
 _atom_site_symmetry_multiplicity
 _atom_site_Wyckoff_symbol
 _atom_site_fract_x
 _atom_site_fract_y
 _atom_site_fract_z
 _atom_site_occupancy
  Li0  Li  6  g  0.33900000  0.00000000  0.00000000  1.00000000
  Li1  Li  6  h  0.31700000  0.00000000  0.50000000  0.50000000
  Yb2  Yb  1  a  0.00000000  0.00000000  0.00000000  1.00000000
  Yb3  Yb  2  d  0.33330000  0.66670000  0.51170000  0.96700000
  Yb4  Yb  2  d  0.33330000  0.66670000  0.01400000  0.03300000
  Cl5  Cl  6  i  0.55510000  0.44490000  0.24330000  1.00000000
  Cl6  Cl  6  i  0.22220000  0.77780000  0.26710000  1.00000000
  Cl7  Cl  6  i  0.88670000  0.11330000  0.23160000  1.00000000

File: 1.2Ionic_ecw_test/ionic_cond_test_package/train/data/cif/Lithium-ytterbium-based-halide_Lithium-Ytterbium-Based-Halide__s001.cif
# strict-generated from source JSON
data_Lithium-ytterbium-based-halide_Lithium-Ytterbium-Based-Halide__s001
_symmetry_space_group_name_H-M   'Pnma'
_symmetry_Int_Tables_number   62
_cell_length_a   12.07440000
_cell_length_b   11.15770000
_cell_length_c   6.42270000
_cell_angle_alpha   90.00000000
_cell_angle_beta   90.00000000
_cell_angle_gamma   90.00000000
_chemical_formula_structural   Li2.7Yb0.7Zr0.3Cl6
_chemical_formula_sum   'Li2.7Yb0.7Zr0.3Cl6'

loop_
 _space_group_symop_id
 _space_group_symop_operation_xyz
  1  '-x+1/2, -y, z+1/2'
  2  '-x, -y, -z'
  3  '-x, y+1/2, -z'
  4  '-x-1/2, y-1/2, z-1/2'
  5  'x+1/2, -y+1/2, -z+1/2'
  6  'x, -y-1/2, z'
  7  'x, y, z'
  8  'x-1/2, y, -z-1/2'

loop_
 _atom_site_label
 _atom_site_type_symbol
 _atom_site_symmetry_multiplicity
 _atom_site_Wyckoff_symbol
 _atom_site_fract_x
 _atom_site_fract_y
 _atom_site_fract_z
 _atom_site_occupancy
  Li0  Li  8  d  0.12800000  0.10100000  0.12400000  0.98000000
  Li1  Li  8  d  0.37600000  0.09500000  0.16100000  0.39000000
  Yb2  Yb  4  c  0.36760000  0.25000000  0.59280000  0.74000000
  Zr3  Zr  4  c  0.36760000  0.25000000  0.59280000  0.26000000
  Cl4  Cl  8  d  0.01140000  0.58340000  0.24510000  1.00000000
  Cl5  Cl  8  d  0.25530000  0.08490000  0.41520000  1.00000000
  Cl6  Cl  4  c  -0.00090000  0.25000000  0.22810000  1.00000000
  Cl7  Cl  4  c  0.74700000  0.25000000  0.58000000  1.00000000

File: 1.2Ionic_ecw_test/ionic_cond_test_package/train/data/cif/Low-Cost-Halide-Electrolytes-L_Low-Cost-Halide-Electrolytes-L__s000.cif
# strict-generated from source JSON
data_Low-Cost-Halide-Electrolytes-L_Low-Cost-Halide-Electrolytes-L__s000
_symmetry_space_group_name_H-M   'P-3m1'
_symmetry_Int_Tables_number   164
_cell_length_a   10.94620000
_cell_length_b   10.94620000
_cell_length_c   5.93420000
_cell_angle_alpha   90.00000000
_cell_angle_beta   90.00000000
_cell_angle_gamma   120.00000000
_chemical_formula_structural   Li2.25Hf0.8Fe0.2Cl6
_chemical_formula_sum   'Li2.25Hf0.8Fe0.2Cl6'

loop_
 _space_group_symop_id
 _space_group_symop_operation_xyz
  1  '-x+y, -x, z'
  2  '-x+y, y, z'
  3  '-x, -x+y, -z'
  4  '-x, -y, -z'
  5  '-y, -x, z'
  6  '-y, x-y, z'
  7  'x, x-y, z'
  8  'x, y, z'
  9  'x-y, -y, -z'
  10  'x-y, x, -z'
  11  'y, -x+y, -z'
  12  'y, x, -z'

loop_
 _atom_site_label
 _atom_site_type_symbol
 _atom_site_symmetry_multiplicity
 _atom_site_Wyckoff_symbol
 _atom_site_fract_x
 _atom_site_fract_y
 _atom_site_fract_z
 _atom_site_occupancy
  Li0  Li  6  g  0.34320000  0.00000000  0.00000000  0.56250000
  Li1  Li  6  h  0.32690000  0.00000000  0.50000000  0.56250000
  Hf2  Hf  1  a  0.00000000  0.00000000  0.00000000  0.72000000
  Hf3  Hf  2  d  0.33330000  0.66660000  0.50540000  0.56000000
  Hf4  Hf  2  d  0.33330000  0.66660000  0.00230000  0.20500000
  Fe5  Fe  1  a  0.00000000  0.00000000  0.00000000  0.28000000
  Fe6  Fe  2  d  0.33330000  0.66660000  0.50540000  0.11000000
  Fe7  Fe  2  d  0.33330000  0.66660000  0.00230000  0.12500000
  Cl8  Cl  6  i  0.11290000  -0.11290000  0.76530000  1.00000000
  Cl9  Cl  6  i  0.22060000  -0.22060000  0.26300000  1.00000000
  Cl10  Cl  6  i  0.44600000  -0.44600000  0.75310000  1.00000000

File: 1.2Ionic_ecw_test/ionic_cond_test_package/train/data/cif/Low-Cost-Halide-Electrolytes-L_Low-Cost-Halide-Electrolytes-L__s001.cif
# strict-generated from source JSON
data_Low-Cost-Halide-Electrolytes-L_Low-Cost-Halide-Electrolytes-L__s001
_symmetry_space_group_name_H-M   'P-3m1'
_symmetry_Int_Tables_number   164
_cell_length_a   10.94160000
_cell_length_b   10.94160000
_cell_length_c   5.92110000
_cell_angle_alpha   90.00000000
_cell_angle_beta   90.00000000
_cell_angle_gamma   120.00000000
_chemical_formula_structural   Li2HfCl6
_chemical_formula_sum   'Li2HfCl6'

loop_
 _space_group_symop_id
 _space_group_symop_operation_xyz
  1  '-x+y, -x, z'
  2  '-x+y, y, z'
  3  '-x, -x+y, -z'
  4  '-x, -y, -z'
  5  '-y, -x, z'
  6  '-y, x-y, z'
  7  'x, x-y, z'
  8  'x, y, z'
  9  'x-y, -y, -z'
  10  'x-y, x, -z'
  11  'y, -x+y, -z'
  12  'y, x, -z'

loop_
 _atom_site_label
 _atom_site_type_symbol
 _atom_site_symmetry_multiplicity
 _atom_site_Wyckoff_symbol
 _atom_site_fract_x
 _atom_site_fract_y
 _atom_site_fract_z
 _atom_site_occupancy
  Li0  Li  6  g  0.32250000  0.00000000  0.00000000  0.54000000
  Li1  Li  6  h  0.30370000  0.00000000  0.50000000  0.46000000
  Hf2  Hf  1  a  0.00000000  0.00000000  0.00000000  1.00000000
  Hf3  Hf  2  d  0.33330000  0.66660000  0.51000000  0.97000000
  Hf4  Hf  2  d  0.33330000  0.66660000  -0.04250000  0.03000000
  Cl5  Cl  6  i  0.22290000  0.77700000  0.26710000  1.00000000
  Cl6  Cl  6  i  0.55480000  0.44520000  0.27340000  1.00000000
  Cl7  Cl  6  i  0.88960000  0.11040000  0.25260000  1.00000000

File: 1.2Ionic_ecw_test/ionic_cond_test_package/train/data/cif/Tuning-lithium-diffusion-by-an_Tuning-lithium-diffusion-by-an__s000.cif
# strict-generated from source JSON
data_Tuning-lithium-diffusion-by-an_Tuning-lithium-diffusion-by-an__s000
_symmetry_space_group_name_H-M   'P-3m1'
_symmetry_Int_Tables_number   164
_cell_length_a   10.97500000
_cell_length_b   10.97500000
_cell_length_c   5.96010000
_cell_angle_alpha   90.00000000
_cell_angle_beta   90.00000000
_cell_angle_gamma   120.00000000
_chemical_formula_structural   Li2.2ZrCl5.8S0.2
_chemical_formula_sum   'Li2.2ZrCl5.8S0.2'

loop_
 _space_group_symop_id
 _space_group_symop_operation_xyz
  1  '-x+y, -x, z'
  2  '-x+y, y, z'
  3  '-x, -x+y, -z'
  4  '-x, -y, -z'
  5  '-y, -x, z'
  6  '-y, x-y, z'
  7  'x, x-y, z'
  8  'x, y, z'
  9  'x-y, -y, -z'
  10  'x-y, x, -z'
  11  'y, -x+y, -z'
  12  'y, x, -z'

loop_
 _atom_site_label
 _atom_site_type_symbol
 _atom_site_symmetry_multiplicity
 _atom_site_Wyckoff_symbol
 _atom_site_fract_x
 _atom_site_fract_y
 _atom_site_fract_z
 _atom_site_occupancy
  Cl0  Cl  6  i  0.10640000  -0.10640000  0.71490000  0.96700000
  Cl1  Cl  6  i  0.22900000  -0.22900000  0.26480000  0.96700000
  Cl2  Cl  6  i  0.44050000  -0.44050000  0.75430000  0.96700000
  Li3  Li  6  h  0.32200000  0.00000000  0.50000000  0.78000000
  Li4  Li  6  g  0.31000000  0.00000000  0.00000000  0.32000000
  Zr5  Zr  1  a  0.00000000  0.00000000  0.00000000  0.50000000
  Zr6  Zr  2  d  0.33330000  0.66670000  0.52230000  0.49400000
  Zr7  Zr  1  b  0.00000000  0.00000000  0.50000000  0.67900000
  Zr8  Zr  2  d  0.33330000  0.66670000  0.90860000  0.41200000
  S9  S  6  i  0.10640000  -0.10640000  0.71490000  0.03300000
  S10  S  6  i  0.22900000  -0.22900000  0.26480000  0.03300000
  S11  S  6  i  0.44050000  -0.44050000  0.75430000  0.03300000
