Repository: wubobin/06-SZLAB-01

# 卤化物固态电解质离子电导率预测模型 — 测试包

> **服务器路径**：`/work/share/acitw40es7/ND_test/1.2Ionic_ecw_test/ionic_cond_test_package/`
> **环境名称**：`test_ionic`
> **验证指标**：测试集 R² = 0.8234，MAE = 0.2566 log₁₀(σ / mS·cm⁻¹)

---

## 目录结构

```
ionic_cond_test_package/
├── test/                                ← 测试（运行2个脚本即完成）
│   ├── data_ionic_conductivity.json     ← 171条实验记录
│   ├── feature_ionic_matrix.csv         ← record_id + 20描述符
│   ├── top_configs.json                 ← XGBoost最优超参数（9个）
│   ├── test_ionic_predict.py            ← 脚本1: 关联模型测试 + 预测散点图
│   └── run_ionic_shap.py                ← 脚本2: SHAP分析 + 特征重要性图
│
├── train/                               ← 训练过程完整记录
│   ├── data/

File: 1.2Ionic_ecw_test/ionic_cond_test_package/train/data/cif/Tuning-lithium-diffusion-by-an_Tuning-lithium-diffusion-by-an__s001.cif
# strict-generated from source JSON
data_Tuning-lithium-diffusion-by-an_Tuning-lithium-diffusion-by-an__s001
_symmetry_space_group_name_H-M   'P-3m1'
_symmetry_Int_Tables_number   164
_cell_length_a   10.99230000
_cell_length_b   10.99230000
_cell_length_c   5.94940000
_cell_angle_alpha   90.00000000
_cell_angle_beta   90.00000000
_cell_angle_gamma   120.00000000
_chemical_formula_structural   Li2.2Y0.1Zr0.9Cl5.9S0.1
_chemical_formula_sum   'Li2.2Y0.1Zr0.9Cl5.9S0.1'

loop_
 _space_group_symop_id
 _space_group_symop_operation_xyz
  1  '-x+y, -x, z'
  2  '-x+y, y, z'
  3  '-x, -x+y, -z'
  4  '-x, -y, -z'
  5  '-y, -x, z'
  6  '-y, x-y, z'
  7  'x, x-y, z'
  8  'x, y, z'
  9  'x-y, -y, -z'
  10  'x-y, x, -z'
  11  'y, -x+y, -z'
  12  'y, x, -z'

loop_
 _atom_site_label
 _atom_site_type_symbol
 _atom_site_symmetry_multiplicity
 _atom_site_Wyckoff_symbol
 _atom_site_fract_x
 _atom_site_fract_y
 _atom_site_fract_z
 _atom_site_occupancy
  Cl0  Cl  6  i  0.10770000  -0.10770000  0.75840000  0.98300000
  Cl1  Cl  6  i  0.22730000  -0.22730000  0.27490000  0.98300000
  Cl2  Cl  6  i  0.44240000  -0.44240000  0.77280000  0.98300000
  Li3  Li  6  h  0.32200000  0.00000000  0.50000000  0.78000000
  Li4  Li  6  g  0.31000000  0.00000000  0.00000000  0.32000000
  Zr5  Zr  1  a  0.00000000  0.00000000  0.00000000  0.60700000
  Zr6  Zr  2  d  0.33330000  0.66670000  0.55180000  0.39500000
  Zr7  Zr  1  b  0.00000000  0.00000000  0.50000000  0.41500000
  Zr8  Zr  2  d  0.33330000  0.66670000  0.97850000  0.44000000
  Y9  Y  1  a  0.00000000  0.00000000  0.00000000  0.09600000
  Y10  Y  2  d  0.33330000  0.66670000  0.55180000  0.03200000
  Y11  Y  1  b  0.00000000  0.00000000  0.50000000  0.05400000
  Y12  Y  2  d  0.33330000  0.66670000  0.97850000  0.04200000
  S13  S  6  i  0.10770000  -0.10770000  0.75840000  0.01700000
  S14  S  6  i  0.22730000  -0.22730000  0.27490000  0.01700000
  S15  S  6  i  0.44240000  -0.44240000  0.77280000  0.01700000
